Repository: FAIRmat-NFDI/nomad-polymerization-reactions

A NOMAD plugin providing schemas, search apps, and data transformation utilities for
polymerization data extracted from publications.

## Availability

This plugin is hosted on [NOMAD's example Oasis](https://nomad-lab.eu/prod/v1/oasis/gui/). 
You can use the built-in schemas `Monomer` and `PolymerizationReaction` to create entries.
You can also use a dedicated search app to look up polymerization-specific entries 
[here](https://nomad-lab.eu/prod/v1/oasis/gui/search/polymerization).

## Adding this plugin to NOMAD Oasis

The plugin can be added to a [NOMAD Oasis](https://nomad-lab.eu/prod/v1/docs/reference/glossary.html#deployment-nomad-oasis) instance in a few steps, provided that you have access to the repository hosting the Oasis.

Read the [NOMAD plugin documentation](https://nomad-lab.eu/prod/v1/docs/howto/oasis/configure.html#plugins) for all details on how to deploy the plugin on your NOMAD instance. If you wanna get started with a new Oasis, start [here](https://nomad-lab.eu/prod/v1/docs/howto/oasis/install.html#how-to-install-a-nomad-oasis).

## Using the CLI for data transformation

The package provides utility functions for transforming JSON files into NOMAD
entry archives. These archives have `archive.json` ending and are processed by
NOMAD once uploaded. The `m_def` key in the archives helps NOMAD to identify which data schema to use.

Here's how you can convert a JSON file into an NOMAD entry archive that uses
`nomad_polymerization_reactions.schema_packages.polymerization.Monomer` schema:
```bash
nomad-polymerization archive monomer.json
```

If you want to create an archive that uses "nomad_polymerization_reactions.schema_packages.polymerization.PolymerizationReaction" schema, use the `polymerization` mode:
```bash
nomad-polymerization archive polymerization_reaction.json --mode polymerization
```

You can specify multiple filepaths in the same command or even use directory
paths. All the `.json` files in the directory will be transformed into archives:
```bash
nomad-polymerization archive /folder/polymerization/ --mode polymerization
```

By default, the command will create the archives in the same directory where it
runs. If you want to create them in the same directory as the JSON file, use
the flag `same-dir`:
```bash
nomad-polymerization archive /folder/sub-folder/monomer.json --same-dir

# creates `monomer.archive.json` file in `/folder/sub-folder/`
```

The JSON files used for transformation should have a fixed format.
You can find the data models for JSON files [here](https://github.com/FAIRmat-NFDI/nomad-polymerization-reactions/blob/main/src/nomad_polymerization_reactions/models.py).

File: tests/data/GPT4 Model Output.json
{
    "reactions": [
        {
            "monomers": [
                "Methacrylic acid",
                "Styrene"
            ],
            "reaction_conditions": [
                {
                    "polymerization_type": "free radical",
                    "solvent": "carbon tetrachloride",
                    "method": "solvent",
                    "temperature": 60.0,
                    "temperature_unit": "°C",
                    "reaction_constants": {
                        "constant_1": 0.54,
                        "constant_2": 0.06
                    },
                    "reaction_constant_conf": {
                        "constant_conf_1": 0.01,
                        "constant_conf_2": 0.03
                    },
                    "determination_method": "Kelen-Tudor"
                },
                {
                    "polymerization_type": "free radical",
                    "solvent": "chloroform",
                    "method": "solvent",
                    "temperature": 60.0,
                    "temperature_unit": "°C",
                    "reaction_constants": {
                        "constant_1": 0.51,
                        "constant_2": 0.08
                    },
                    "reaction_constant_conf": {
                        "constant_conf_1": 0.01,
                        "constant_conf_2": 0.03
                    },
                    "determination_method": "Kelen-Tudor"
                },
                {
                    "polymerization_type": "free radical",
                    "solvent": "acetone",
                    "method": "solvent",
                    "temperature": 60.0,
                    "temperature_unit": "°C",
                    "reaction_constants": {
                        "constant_1": 0.43,
                        "constant_2": 0.65
                    },
                    "reaction_constant_conf": {
                        "constant_conf_1": 0.0,
                        "constant_conf_2": 0.02
                    },
                    "determination_method": "Kelen-Tudor"
                },
                {
                    "polymerization_type": "free radical",
                    "solvent": "1,4-dioxane",
                    "method": "solvent",
                    "temperature": 60.0,
                    "temperature_unit": "°C",
                    "reaction_constants": {
                        "constant_1": 0.41,
                        "constant_2": 0.59
                    },
                    "reaction_constant_conf": {
                        "constant_conf_1": 0.02,
                        "constant_conf_2": 0.05
                    },
                    "determination_method": "Kelen-Tudor"
                },
                {
                    "polymerization_type": "free radical",
                    "solvent": "acetonitrile",
                    "method": "solvent",
                    "temperature": 60.0,
                    "temperature_unit": "°C",
                    "reaction_constants": {
                        "constant_1": 0.06,
                        "constant_2": 0.29
                    },
                    "reaction_constant_conf": {
                        "constant_conf_1": 0.02,
                        "constant_conf_2": 0.0
                    },
                    "determination_method": "Kelen-Tudor"
                }
            ]
        }
    ],
    "source": "https://doi.org/10.1002/macp.1985.021860810",
    "PDF_name": "The influence of molecular interaction on polymerization, 10",
    "source_pdf": "paper01.pdf"
}
